Repository: huanjingchaoxi/goal-

# 刀锋智维 · 数控刀具多智能体运维系统

GOAI 无界应用大赛（AI+工业制造赛道）项目：面向数控机床刀具磨损的多智能体运维系统，
覆盖 **异常发现 → 故障诊断 → 维修调度 → 知识沉淀** 完整闭环。

## 🎬 演示材料
- 离线 Demo 报告：`output/demo/demo_report.html`（浏览器直接打开）
- 关键图表：`output/demo/*.png`（磨损曲线、事件分布、流水线汇总）
- 答辩 PPT 要点：`竞赛答辩要点.md`（8 页提纲 + 话术 + 数据支撑）

## 快速开始

```bash

# 1. 环境（conda）
conda activate langgraph_env
pip install -r requirements.txt

# 2. 按顺序执行
python data/processed/preprocess_phm2010.py   # Step1 特征工程 (约10分钟, 17GB原始数据)
python simulator/event_generator.py           # Step2 异常事件流
python knowledge_base/build_kb.py             # Step3 知识库
python agents/workflow.py                     # Step5 LangGraph 端到端

# 3. UI
cd ui && streamlit run app.py                 # Step6
```

## 目录结构
```
goai_system/
  data/processed/     Step1: cut_features.csv + scaler.pkl
  simulator/          Step2: event_stream.jsonl + ground_truth.jsonl
  knowledge_base/     Step3: raw_docs + chunks.jsonl + TF-IDF/FAISS 检索
  agents/             Step4-5: 四 Agent + LangGraph 编排 + 审计
  ui/                 Step6: Streamlit 界面
  logs/               Step7: audit.jsonl
```

## 数据契约
- **异常事件** `evt_*`: event_id, timestamp, tool_id, cut_no, anomaly_type, severity, features_summary, confidence
- **诊断报告** `diag_*`: conclusion, confidence, evidence[](带source), recommended_action, rul_estimate_hours
- **工单** `wo_*`: priority, risk_level, action, estimated_downtime_min, required_approval, status
- **知识条目** `kn_*`: symptom, root_cause, action, effect

## 关键技术点
- **数据**: PHM2010 铣削数据集，6刀×315刀路×7通道（Fx,Fy,Fz,Vx,Vy,Vz,AE_rms）
  其中 c1/c4/c6 有 VB 磨损真值，c2/c3/c5 无标注（测试刀）
- **特征**: 42维时域特征（7通道×6统计量）+ 磨损阶段标注
- **RAG**: sklearn TF-IDF 检索（faiss 可选），幻觉防御校验证据 source
- **LLM**: DeepSeek API（`deepseek-chat`），无 Key 自动降级为规则引擎
- **编排**: LangGraph 状态机，含人工审批分支

## 文档
- 技术执行手册: `../GOAI技术执行手册.md`
- 执行进度跟踪: `../GOAI_执行进度.md`

File: goai_system/knowledge_base/raw_docs/硬质合金刀具牌号选择指南.md
# 硬质合金刀具牌号选择指南

## 一、硬质合金牌号分类（ISO 标准）

国际 ISO 标准把硬质合金刀片材料分为 **P、M、K** 三大类：[reference:25]

| 类别 | 颜色标志 | 适用材料 |
|------|---------|---------|
| **P 类** | 蓝色 | 钢、铸钢、长切屑材料[reference:26] |
| **M 类** | 黄色 | 不锈钢、奥氏体钢、难加工材料[reference:27] |
| **K 类** | 红色 | 铸铁、冷硬铸铁、短切屑材料[reference:28] |

数字（01-50）表示从最高硬度到最大韧性之间的系列：[reference:29]

- 数字越小 → 硬度越高，耐磨性越好，适合精加工
- 数字越大 → 韧性越好，抗冲击性越强，适合粗加工

## 二、常用钨钴类（YG）硬质合金牌号

YG 类是碳化钨（WC）和钴（Co）的合金，多用于制造切削铸铁件、淬火钢、不锈钢等的刀具。[reference:30]

| 牌号 | 密度 (g/cm³) | 抗弯强度 (N/cm²) | 硬度 (HRA) | 推荐用途 |
|------|-------------|-----------------|-----------|---------|
| **YG3X** | 14.6-15.2 | 1320 | 92 | 铸铁、有色金属及合金、淬火钢、合金钢小切削断面高速精加工[reference:31] |
| **YG6A** | 14.6-15.0 | 1370 | 91.5 | 硬铸铁、有色金属及其合金半精加工；高锰钢、淬火钢、合金钢半精及精加工[reference:32] |
| **YG6X** | 14.6-15.0 | 1420 | 91 | 冷硬合金铸铁与耐热合金钢加工；普通铸铁精加工[reference:33] |
| **YG6** | 14.5-14.9 | 1380 | 89 | 铸铁、有色金属及合金、非金属材料中等切削速度下半精加工[reference:34] |
| **YG8** | 14.5-14.9 | 1600 | 89.5 | 铸铁、有色金属及合金、非金属材料粗加工；不平整断面和间断切削[reference:35] |
| **YG8N** | 14.5-14.8 | 2000 | 90 | 铸铁、白口铸铁、球墨铸铁、铬/镍不锈钢等合金材料高速切削[reference:36] |
| **YG10X** | 14.3-14.7 | 2200 | 89.5 | 细径微钻、立铣刀、旋转锉刀等[reference:37] |

## 三、不锈钢铣削推荐牌号

适宜制作不锈钢铣刀的硬质合金牌号有：[reference:38][reference:39]

| 牌号 | 特点 | 适用场景 |
|------|------|---------|
| **YG8** | 韧性好，抗冲击 | 不锈钢粗铣 |
| **YW2** | 通用性好 | 不锈钢半精加工[reference:40] |
| **YW1** | 红硬性好，抗冲击 | 不锈钢、耐热钢加工[reference:41] |
| **813** | 专为不锈钢设计 | 不锈钢铣削 |
| **798** | 专为不锈钢设计 | 不锈钢铣削 |
| **YS2T** | 超细颗粒 | 低速粗车、铣削耐热合金及钛合金[reference:42] |
| **YS30/YS25** | — | 钢和铸钢铣削[reference:43] |

## 四、涂层硬质合金铣削牌号（P 类 - 钢）

| 牌号 | ISO 对应 | 用途 |
|------|---------|------|
| **GC4030(HC)** | P25 (P10-P40) | 中到高速度下硬度 ≤HB 300 的钢的轻到重载铣削[reference:44] |
| **GC4040(HC)** | P40 (P25-P50) | 韧性要求高的钢铣削；混合材料小批量生产[reference:45] |
| **GC1025(HC)** | P10 (P05-P20) | 钢的轻铣削；低碳钢等粘性料首选[reference:46] |

## 五、涂层硬质合金铣削牌号（M 类 - 不锈钢）

| 牌号 | ISO 对应 | 用途 |
|------|---------|------|
| **C1025(HC)** | M15 (M10-M20) | 不锈钢轻铣削；粘性和加工硬化材料首选[reference:47] |
| **GC2030(HC)** | M25 (M15-M35) | 不锈钢（主要是奥氏体型）中到高速度铣削[reference:48] |
| **GC2040(HC)** | M30 (M20-M40) | 易产生磨料磨损的不锈钢、铁素体/马氏体不锈钢中速铣削[reference:49] |

## 六、牌号选择原则

### 1. 根据加工阶段选择

| 加工阶段 | 推荐牌号类型 | 原因 |
|---------|------------|------|
| **粗加工** | 高韧性牌号（如 YG8、GC4040） | 承受冲击和振动 |
| **半精加工** | 平衡型牌号（如 YG6、GC2030） | 兼顾耐磨性和韧性 |
| **精加工** | 高硬度牌号（如 YG3X、C1025） | 保证表面质量 |

### 2. 根据不锈钢类型选择

| 不锈钢类型 | 推荐牌号 |
|-----------|---------|
| **奥氏体不锈钢（304/316）** | YG8、YW2、GC2030[reference:50] |
| **马氏体不锈钢（2Cr13 等）** | YG6A、YW1[reference:51] |
| **铁素体不锈钢** | GC2040[reference:52] |

### 3. 含钴量原则[reference:53]

YG 类牌号中数字表示含钴量的百分率：
- **含钴量越高** → 韧性越好，越耐冲击和振动
- **含钴量越低** → 硬度和耐磨性越高

## 七、在维修方案中的应用

当 Agent 生成维修方案时，可引用以上牌号信息：

**示例**：
> “根据硬质合金刀具牌号选择指南，建议选用 **YG8** 或 **YW2** 硬质合金铣刀（适用于不锈钢铣削）。若为精加工需求，可选用 **YG3X**（硬度 HRA 92）以获得更好的表面质量。”
